Repository: Sanschinu95/OER-Random-Forest-Replication

File: data/hydroxide_dataset_raw.csv
No,Ni,Co,Fe,W,V,Ru,P,Au,Ce,Ir,Al,Mo,Zn,Mn,S,Se,Ti,Cr,Li,Pt,La,Morphology,Phase,pH,Electrode,Overpotential_mV,Ref
1,0.971,0.0,0.0,0.029,0.0,0.0,0.0,0.0,0.0,0.0,0.0,0.0,0.0,0.0,0.0,0.0,0.0,0.0,0.0,0.0,0,2,2,13.6,1,237,1
2,0.971,0.0,0.0,0.029,0.0,0.0,0.0,0.0,0.0,0.0,0.0,0.0,0.0,0.0,0.0,0.0,0.0,0.0,0.0,0.0,0,1,2,13.6,1,264,1
3,0.75,0.0,0.125,0.0,0.125,0.0,0.0,0.0,0.0,0.0,0.0,0.0,0.0,0.0,0.0,0.0,0.0,0.0,0.0,0.0,0,1,2,13.6,3,200,2
4,0.0,0.664,0.332,0.0,0.0,0.004,0.0,0.0,0.0,0.0,0.0,0.0,0.0,0.0,0.0,0.0,0.0,0.0,0.0,0.0,0,1,1,13.6,3,198,3
5,0.0,0.666,0.334,0.0,0.0,0.0,0.0,0.0,0.0,0.0,0.0,0.0,0.0,0.0,0.0,0.0,0.0,0.0,0.0,0.0,0,1,1,13.6,3,310,3
6,0.0,0.75,0.25,0.0,0.0,0.0,0.0,0.0,0.0,0.0,0.0,0.0,0.0,0.0,0.0,0.0,0.0,0.0,0.0,0.0,0,1,1,13.0,1,348,4
7,0.75,0.0,0.25,0.0,0.0,0.0,0.0,0.0,0.0,0.0,0.0,0.0,0.0,0.0,0.0,0.0,0.0,0.0,0.0,0.0,0,1,1,13.0,1,404,4
8,0.397,0.0,0.596,0.0,0.0,0.007,0.0,0.0,0.0,0.0,0.0,0.0,0.0,0.0,0.0,0.0,0.0,0.0,0.0,0.0,0,2,0,13.6,1,276,5
9,0.663,0.0,0.332,0.0,0.0,0.005,0.0,0.0,0.0,0.0,0.0,0.0,0.0,0.0,0.0,0.0,0.0,0.0,0.0,0.0,0,2,0,13.6,1,207,5
10,0.833,0.0,0.167,0.0,0.0,0.0,0.0,0.0,0.0,0.0,0.0,0.0,0.0,0.0,0.0,0.0,0.0,0.0,0.0,0.0,0,1,1,13.6,1,235,6
11,0.431,0.049,0.52,0.0,0.0,0.0,0.0,0.0,0.0,0.0,0.0,0.0,0.0,0.0,0.0,0.0,0.0,0.0,0.0,0.0,0,1,1,13.6,3,239,7
12,0.75,0.0,0.125,0.0,0.125,0.0,0.0,0.0,0.0,0.0,0.0,0.0,0.0,0.0,0.0,0.0,0.0,0.0,0.0,0.0,0,1,1,13.6,2,231,8
13,0.0,0.4,0.1,0.4,0.0,0.0,0.0,0.0,0.0,0.0,0.0,0.0,0.0,0.0,0.0,0.0,0.0,0.0,0.0,0.0,0,7,0,13.6,2,250,9
14,0.187,0.0,0.0,0.0,0.748,0.065,0.0,0.0,0.0,0.0,0.0,0.0,0.0,0.0,0.0,0.0,0.0,0.0,0.0,0.0,0,1,1,13.6,2,190,10
15,0.193,0.0,0.0,0.0,0.77,0.037,0.0,0.0,0.0,0.0,0.0,0.0,0.0,0.0,0.0,0.0,0.0,0.0,0.0,0.0,0,1,1,13.6,2,180,10
16,0.2,0.0,0.0,0.0,0.8,0.0,0.0,0.0,0.0,0.0,0.0,0.0,0.0,0.0,0.0,0.0,0.0,0.0,0.0,0.0,0,1,1,13.6,2,200,10
17,0.73,0.0,0.266,0.0,0.0,0.0,0.0,0.004,0.0,0.0,0.0,0.0,0.0,0.0,0.0,0.0,0.0,0.0,0.0,0.0,0,1,1,13.6,5,237,11
18,0.6,0.0,0.4,0.0,0.0,0.0,0.0,0.0,0.0,0.0,0.0,0.0,0.0,0.0,0.0,0.0,0.0,0.0,0.0,0.0,0,1,1,13.6,1,227,12
19,0.921,0.0,0.0,0.0,0.0,0.0,0.0,0.0,0.0,0.079,0.0,0.0,0.0,0.0,0.0,0.0,0.0,0.0,0.0,0.0,0,2,0,13.6,3,215,13
20,0.992,0.0,0.0,0.0,0.0,0.0,0.0,0.0,0.0,0.008,0.0,0.0,0.0,0.0,0.0,0.0,0.0,0.0,0.0,0.0,0,2,0,13.6,3,338,13
21,0.954,0.0,0.0,0.0,0.0,0.0,0.0,0.0,0.0,0.046,0.0,0.0,0.0,0.0,0.0,0.0,0.0,0.0,0.0,0.0,0,2,0,13.6,3,257,13
22,0.0,0.0,0.5,0.0,0.0,0.0,0.0,0.0,0.0,0.0,0.0,0.0,0.0,0.0,0.0,0.5,0.0,0.0,0.0,0.0,0,1,0,13.6,4,287,14
23,0.9,0.0,0.05,0.0,0.0,0.0,0.0,0.0,0.0,0.0,0.0,0.05,0.0,0.0,0.0,0.0,0.0,0.0,0.0,0.0,0,1,0,13.6,2,240,15
24,0.0,0.8,0.0,0.0,0.0,0.0,0.0,0.0,0.0,0.0,0.0,0.0,0.2,0.0,0.0,0.0,0.0,0.0,0.0,0.0,0,1,0,13.6,1,235,16
25,0.0,0.505,0.495,0.0,0.0,0.0,0.0,0.0,0.0,0.0,0.0,0.0,0.0,0.0,0.0,0.0,0.0,0.0,0.0,0.0,0,1,0,13.0,1,308,17
26,0.75,0.0,0.25,0.0,0.0,0.0,0.0,0.0,0.0,0.0,0.0,0.0,0.0,0.0,0.0,0.0,0.0,0.0,0.0,0.0,0,1,4,13.6,2,215,18
27,0.6,0.4,0.0,0.0,0.0,0.0,0.0,0.0,0.0,0.0,0.0,0.0,0.0,0.0,0.0,0.0,0.0,0.0,0.0,0.0,0,1,1,13.0,2,420,19
28,0.075,0.0,0.16,0.0,0.0,0.0,0.0,0.0,0.0,0.0,0.765,0.0,0.0,0.0,0.0,0.0,0.0,0.0,0.0,0.0,0,1,3,13.0,1,275,20
29,0.22,0.0,0.447,0.0,0.0,0.0,0.333,0.0,0.0,0.0,0.0,0.0,0.0,0.0,0.0,0.0,0.0,0.0,0.0,0.0,0,1,0,13.6,2,260,21
30,1.0,0.0,0.0,0.0,0.0,0.0,0.0,0.0,0.0,0.0,0.0,0.0,0.0,0.0,0.0,0.0,0.0,0.0,0.0,0.0,0,1,1,13.6,2,170,22
31,0.5,0.0,0.5,0.0,0.0,0.0,0.0,0.0,0.0,0.0,0.0,0.0,0.0,0.0,0.0,0.0,0.0,0.0,0.0,0.0,0,1,1,13.6,7,199,23
32,0.5,0.0,0.5,0.0,0.0,0.0,0.0,0.0,0.0,0.0,0.0,0.0,0.0,0.0,0.0,0.0,0.0,0.0,0.0,0.0,0,1,0,13.6,2,208,24
33,0.667,0.0,0.222,0.0,0.0,0.0,0.0,0.0,0.0,0.0,0.0,0.0,0.0,0.111,0.0,0.0,0.0,0.0,0.0,0.0,0,1,0,13.6,3,262,25
34,0.667,0.0,0.0,0.0,0.0,0.0,0.333,0.0,0.0,0.0,0.0,0.0,0.0,0.0,0.0,0.0,0.0,0.0,0.0,0.0,0,1,0,13.6,2,290,26
35,0.0,0.159,0.628,0.0,0.0,0.0,0.0,0.0,0.0,0.0,0.0,0.0,0.0,0.0,0.213,0.0,0.0,0.0,0.0,0.0,0,1,0,13.6,1,270,27
36,0.727,0.182,0.091,0.0,0.0,0.0,0.0,0.0,0.0,0.0,0.0,0.0,0.0,0.0,0.0,0.0,0.0,0.0,0.0,0.0,0,1,1,13.6,1,224,28
37,0.909,0.0,0.091,0.0,0.0,0.0,0.0,0.0,0.0,0.0,0.0,0.0,0.0,0.0,0.0,0.0,0.0,0.0,0.0,0.0,0,1,1,13.6,1,242,28
38,0.818,0.091,0.091,0.0,0.0,0.0,0.0,0.0,0.0,0.0,0.0,0.0,0.0,0.0,0.0,0.0,0.0,0.0,0.0,0.0,0,1,1,13.6,1,232,28
39,0.6,0.0,0.4,0.0,0.0,0.0,0.0,0.0,0.0,0.0,0.0,0.0,0.0,0.0,0.0,0.0,0.0,0.0,0.0,0.0,0,4,0,13.0,6,280,29
40,0.9,0.0,0.1,0.0,0.0,0.0,0.0,0.0,0.0,0.0,0.0,0.0,0.0,0.0,0.0,0.0,0.0,0.0,0.0,0.0,0,4,0,13.6,6,336,30
41,0.88,0.0,0.12,0.0,0.0,0.0,0.0,0.0,0.0,0.0,0.0,0.0,0.0,0.0,0.0,0.0,0.0,0.0,0.0,0.0,0,4,0,13.6,6,280,31
42,0.8,0.0,0.2,0.0,0.0,0.0,0.0,0.0,0.0,0.0,0.0,0.0,0.0,0.0,0.0,0.0,0.0,0.0,0.0,0.0,0,5,1,13.6,1,215,32
43,0.78,0.0,0.22,0.0,0.0,0.0,0.0,0.0,0.0,0.0,0.0,0.0,0.0,0.0,0.0,0.0,0.0,0.0,0.0,0.0,0,1,1,13.6,3,280,33
44,0.764,0.0,0.227,0.0,0.0,0.0,0.0,0.0,0.0,0.0,0.0,0.0,0.0,0.0,0.0,0.0,0.003,0.0,0.0,0.006,0,1,1,13.6,3,260,33
45,0.75,0.0,0.25,0.0,0.0,0.0,0.0,0.0,0.0,0.0,0.0,0.0,0.0,0.0,0.0,0.0,0.0,0.0,0.0,0.0,0,2,1,13.6,1,300,34
46,0.33,0.67,0.0,0.0,0.0,0.0,0.0,0.0,0.0,0.0,0.0,0.0,0.0,0.0,0.0,0.0,0.0,0.0,0.0,0.0,0,2,1,13.6,1,335,34
47,1.0,0.0,0.0,0.0,0.0,0.0,0.0,0.0,0.0,0.0,0.0,0.0,0.0,0.0,0.0,0.0,0.0,0.0,0.0,0.0,0,2,1,13.6,1,350,34
48,0.0,0.25,0.25,0.0,0.0,0.0,0.0,0.0,0.0,0.0,0.0,0.0,0.0,0.0,0.0,0.0,0.0,0.0,0.5,0.0,0,1,0,13.0,3,350,35
49,0.165,0.165,0.165,0.0,0.0,0.0,0.0,0.0,0.0,0.0,0.0,0.0,0.0,0.0,0.0,0.0,0.0,0.0,0.5,0.0,0,1,0,13.0,3,300,35
50,0.33,0.67,0.0,0.0,0.0,0.0,0.0,0.0,0.0,0.0,0.0,0.0,0.0,0.0,0.0,0.0,0.0,0.0,0.0,0.0,0,1,0,13.6,0,360,36
51,0.33,0.67,0.0,0.0,0.0,0.0,0.0,0.0,0.0,0.0,0.0,0.0,0.0,0.0,0.0,0.0,0.0,0.0,0.0,0.0,0,5,1,13.6,0,400,36
52,0.183,0.726,0.091,0.0,0.0,0.0,0.0,0.0,0.0,0.0,0.0,0.0,0.0,0.0,0.0,0.0,0.0,0.0,0.0,0.0,0,1,1,13.6,3,280,37
53,0.2,0.8,0.0,0.0,0.0,0.0,0.0,0.0,0.0,0.0,0.0,0.0,0.0,0.0,0.0,0.0,0.0,0.0,0.0,0.0,0,1,1,13.6,3,330,37
54,0.611,0.0,0.204,0.0,0.0,0.0,0.0,0.0,0.0,0.0,0.185,0.0,0.0,0.0,0.0,0.0,0.0,0.0,0.0,0.0,0,1,1,13.6,2,300,38
55,0.569,0.0,0.19,0.0,0.0,0.0,0.0,0.0,0.0,0.0,0.241,0.0,0.0,0.0,0.0,0.0,0.0,0.0,0.0,0.0,0,1,1,13.6,2,323,38
56,0.445,0.0,0.149,0.0,0.0,0.0,0.0,0.0,0.0,0.0,0.406,0.0,0.0,0.0,0.0,0.0,0.0,0.0,0.0,0.0,0,1,1,13.6,2,327,38
57,0.5,0.0,0.0,0.0,0.0,0.0,0.0,0.0,0.0,0.0,0.0,0.0,0.0,0.5,0.0,0.0,0.0,0.0,0.0,0.0,0,1,1,13.6,1,420,39
58,0.75,0.0,0.0,0.0,0.0,0.0,0.0,0.0,0.0,0.0,0.0,0.0,0.0,0.25,0.0,0.0,0.0,0.0,0.0,0.0,0,1,1,13.6,1,350,39
59,0.767,0.0,0.106,0.0,0.127,0.0,0.0,0.0,0.0,0.0,0.0,0.0,0.0,0.0,0.0,0.0,0.0,0.0,0.0,0.0,0,1,1,13.6,2,192,40
60,0.83,0.0,0.17,0.0,0.0,0.0,0.0,0.0,0.0,0.0,0.0,0.0,0.0,0.0,0.0,0.0,0.0,0.0,0.0,0.0,0,1,0,13.6,1,245,41
61,0.95,0.0,0.0,0.0,0.0,0.0,0.0,0.0,0.05,0.0,0.0,0.0,0.0,0.0,0.0,0.0,0.0,0.0,0.0,0.0,0,5,0,13.6,6,271,42
62,0.678,0.0,0.315,0.0,0.0,0.0,0.0,0.0,0.0,0.0,0.0,0.0,0.0,0.0,0.0,0.0,0.0,0.0,0.0,0.007,0,1,1,13.6,1,230,43
63,0.75,0.0,0.0,0.0,0.25,0.0,0.0,0.0,0.0,0.0,0.0,0.0,0.0,0.0,0.0,0.0,0.0,0.0,0.0,0.0,0,2,1,13.6,1,218,44
64,0.75,0.25,0.0,0.0,0.0,0.0,0.0,0.0,0.0,0.0,0.0,0.0,0.0,0.0,0.0,0.0,0.0,0.0,0.0,0.0,0,2,1,13.6,1,347,44
65,0.75,0.0,0.0,0.0,0.25,0.0,0.0,0.0,0.0,0.0,0.0,0.0,0.0,0.0,0.0,0.0,0.0,0.0,0.0,0.0,0,2,1,13.6,2,300,44
66,0.615,0.0,0.0,0.0,0.0,0.0,0.0,0.0,0.0,0.0,0.0,0.0,0.0,0.0,0.0,0.0,0.385,0.0,0.0,0.0,0,1,0,13.6,1,320,45
67,0.0,0.2,0.0,0.0,0.0,0.0,0.6,0.0,0.0,0.0,0.0,0.0,0.0,0.2,0.0,0.0,0.0,0.0,0.0,0.0,0,6,0,13.6,4,288,46
68,0.0,0.0,0.0,0.0,0.0,0.0,0.0,0.0,0.0,0.0,0.0,0.0,0.0,1.0,0.0,0.0,0.0,0.0,0.0,0.0,0,6,0,13.6,4,408,46
69,0.0,0.25,0.0,0.0,0.0,0.0,0.75,0.0,0.0,0.0,0.0,0.0,0.0,0.0,0.0,0.0,0.0,0.0,0.0,0.0,0,0,0,13.6,4,322,46
70,0.0,0.4,0.3,0.0,0.3,0.0,0.0,0.0,0.0,0.0,0.0,0.0,0.0,0.0,0.0,0.0,0.0,0.0,0.0,0.0,0,5,0,13.6,1,307,47
71,0.0,0.6,0.4,0.0,0.0,0.0,0.0,0.0,0.0,0.0,0.0,0.0,0.0,0.0,0.0,0.0,0.0,0.0,0.0,0.0,0,4,0,13.6,3,283,48
72,0.0,0.33,0.67,0.0,0.0,0.0,0.0,0.0,0.0,0.0,0.0,0.0,0.0,0.0,0.0,0.0,0.0,0.0,0.0,0.0,0,5,0,13.6,1,314,49
73,0.0,0.67,0.0,0.0,0.0,0.0,0.0,0.0,0.0,0.0,0.0,0.0,0.33,0.0,0.0,0.0,0.0,0.0,0.0,0.0,0,2,0,13.6,1,324,50
74,0.33,0.67,0.0,0.0,0.0,0.0,0.0,0.0,0.0,0.0,0.0,0.0,0.0,0.0,0.0,0.0,0.0,0.0,0.0,0.0,0,2,0,13.6,1,338,50
75,0.0,0.67,0.0,0.0,0.0,0.0,0.0,0.0,0.0,0.0,0.0,0.0,0.0,0.0,0.0,0.0,0.0,0.0,0.33,0.0,0,2,0,13.6,1,340,51
76,0.0,0.375,0.368,0.257,0.0,0.0,0.0,0.0,0.0,0.0,0.0,0.0,0.0,0.0,0.0,0.0,0.0,0.0,0.0,0.0,0,5,4,13.6,1,223,52
77,0.0,0.375,0.368,0.257,0.0,0.0,0.0,0.0,0.0,0.0,0.0,0.0,0.0,0.0,0.0,0.0,0.0,0.0,0.0,0.0,0,5,4,13.6,6,191,52
78,0.0,0.5,0.5,0.0,0.0,0.0,0.0,0.0,0.0,0.0,0.0,0.0,0.0,0.0,0.0,0.0,0.0,0.0,0.0,0.0,0,2,1,13.6,2,232,53
79,0.5,0.0,0.5,0.0,0.0,0.0,0.0,0.0,0.0,0.0,0.0,0.0,0.0,0.0,0.0,0.0,0.0,0.0,0.0,0.0,0,2,3,13.6,1,280,54
80,0.0,1.0,0.0,0.0,0.0,0.0,0.0,0.0,0.0,0.0,0.0,0.0,0.0,0.0,0.0,0.0,0.0,0.0,0.0,0.0,0,2,0,13.6,1,300,55
81,0.75,0.0,0.25,0.0,0.0,0.0,0.0,0.0,0.0,0.0,0.0,0.0,0.0,0.0,0.0,0.0,0.0,0.0,0.0,0.0,0,5,0,13.6,3,230,56
82,0.0,1.0,0.0,0.0,0.0,0.0,0.0,0.0,0.0,0.0,0.0,0.0,0.0,0.0,0.0,0.0,0.0,0.0,0.0,0.0,0,6,0,13.6,1,293,57
83,0.364,0.227,0.409,0.0,0.0,0.0,0.0,0.0,0.0,0.0,0.0,0.0,0.0,0.0,0.0,0.0,0.0,0.0,0.0,0.0,0,6,0,13.6,6,400,58
84,0.167,0.0,0.167,0.0,0.0,0.0,0.0,0.0,0.0,0.0,0.0,0.0,0.0,0.0,0.0,0.666,0.0,0.0,0.0,0.0,0,5,0,13.6,3,280,59
85,0.0,0.667,0.0,0.0,0.0,0.0,0.0,0.0,0.0,0.0,0.0,0.0,0.0,0.0,0.0,0.0,0.0,0.333,0.0,0.0,0,1,1,13.0,1,340,60
86,0.0,0.667,0.0,0.0,0.0,0.0,0.0,0.0,0.0,0.0,0.0,0.0,0.0,0.333,0.0,0.0,0.0,0.0,0.0,0.0,0,2,1,13.6,1,324,61
87,0.0,0.741,0.259,0.0,0.0,0.0,0.0,0.0,0.0,0.0,0.0,0.0,0.0,0.0,0.0,0.0,0.0,0.0,0.0,0.0,0,0,1,13.0,1,350,62
88,0.0,0.54,0.46,0.0,0.0,0.0,0.0,0.0,0.0,0.0,0.0,0.0,0.0,0.0,0.0,0.0,0.0,0.0,0.0,0.0,0,6,0,13.0,1,390,63
